Repository: GermanOmar/GFRBC-SiC

# Effect of the Addition of Silicon Carbide Particles on the Mechanical Properties of a Glass Fiber Reinforced Bio-Epoxy: Experimental Analysis and Machine Learning Modeling

Bio-epoxy resins have become alternatives to traditional petroleum-derived matrices for glass fiber reinforced polymers (GFRPs) fabrication due to their environmental advantages. However, the number of studies characterizing bio-based GFRPs remains scarce compared to their petroleum-based counterparts. This study evaluates glass fiber reinforced bio-epoxy (GFRBE) composites including different silicon carbide (SiC) loadings manufactured via a vacuum-assisted hand lay-up process, and develops machine learning (ML) models to predict the composites’ mechanical performance as a function of the reinforcement contents. The unreinforced GFRBE achieved a tensile strength and modulus of 211 MPa and 12.6 GPa, and a flexural strength and modulus of 373 MPa and 14.6 GPa. The composites reached their peak tensile performance at 1.0 wt. % SiC, with 23% and 19% improvements in tensile strength and modulus, respectively. The flexural performance improved across all SiC loadings, reaching an improvement of 17% and 46% at 2.0 wt. % SiC content. Scanning electron microscopy (SEM) revealed improved fiber-matrix interfaces after adding lower SiC loadings. ML models achieved an R2 up to 0.78 and 0.98 for tensile and flexural strength predictions, demonstrating the importance of ML tools in reducing the experimental work for composite optimization.

# Models
The following models are implemented and included in this repository:

K-Nearest Neighbors (KNN): hyperparameters for KNN: {'n_neighbors=7'}

RandomForestRegressor (RFR): hyperparameters for RandomForestRegressor: {'max_depth': 30, 'min_samples_leaf': 2, 'min_samples_split': 2, 'n_estimators': 2000}

Gaussian process regressor (GPR): hyperparameters for KNN: {kernel=kernel, n_restarts_optimizer=20, alpha=0.001, normalize_y=True}, kernel = C(1.0, (1e-2, 1e2)) * RBF(10, (1e-2, 1e2))

# Usage
All files can be opened and edited using Jupyter or similar editing software. The code can then be run directly. Note that you will need to manually install any packages not already installed during the import step.

File: FLEX.txt
SIC	UTS
0	373.00
0	365.35
0	364.37
0	388.29
0	383.82
0	378.49
0	374.97
0	366.91
0	358.84
0	378.08
0	373.21
0.5	432.75
0.5	425.93
0.5	437.30
0.5	427.35
0.5	445.37
0.5	438.98
0.5	427.39
0.5	438.81
0.5	429.37
0.5	439.22
0.5	434.25
1	444.78
1	454.01
1	450.12
1	438.29
1	456.67
1	440.71
1	458.93
1	439.71
1	441.47
1	452.01
1	447.67
2	502.30
2	516.36
2	524.45
2	553.42
2	539.91
2	518.67
2	539.49
2	521.07
2	554.37
2	541.73
2	531.18
0.00	380.92
0.10	388.4231
0.2	395.9262
0.30	403.4293
0.40	410.9324
0.5	418.4355
0.60	425.9386
0.70	433.4417
0.8	440.9448
0.90	448.4479
1.00	455.951
1.1	463.4541
1.20	470.9572
1.30	478.4603
1.4	485.9634
1.50	493.4665
1.60	500.9696
1.7	508.4727
1.80	515.9758
1.90	523.4789
2	530.982

File: UTS.txt
SIC	UTS
0	218.37
0	220.63
0	205.23
0	202.37
0	208.79
0	214.73
0	197.32
0	211.36
0	219.02
0	212.73
0	211.06
0.5	256.06
0.5	238.06
0.5	255.84
0.5	245.73
0.5	252.01
0.5	237.41
0.5	241.87
0.5	263.87
0.5	252.01
0.5	244.31
0.5	239.72
0.5	247.90
1	265.97
1	232.87
1	256.04
1	257.12
1	267.18
1	259.37
1	271.10
1	255.06
1	269.43
1	260.91
1	259.51
2	237.14
2	213.37
2	254.52
2	242.44
2	250.13
2	236.92
2	243.08
2	231.38
2	248.97
2	236.38
2	239.43
0.00	211.98
0.10	220.1409
0.2	227.5856
0.30	234.3141
0.40	240.3264
0.5	245.6225
0.60	250.2024
0.70	254.0661
0.8	257.2136
0.90	259.6449
1.00	261.36
1.1	262.3589
1.20	262.6416
1.30	262.2081
1.4	261.0584
1.50	259.1925
1.60	256.6104
1.7	253.3121
1.80	249.2976
1.90	244.5669
2	239.12
